Repository: henryhng/nuclearmaterials

## Garcia SRP 2026

### Background
Location: Stony Brook University, Engineered Microstructures and Radiation Effects Laboratory

Mentor: Prof. David Sprouster

Area: Synthesis, Characterization, & Testing of Nuclear Materials

### Grain Boundary Characterization of Carbide Ceramics for Fusion First-Wall Applications
Henry Huang, Jonathan Symonds, Alessandro Verona

## Week 1 - Simulation

### Overview
- Testing nuclear materials via LAMMPS simulation
- 10 keV PKA displacement cascades via LAMMPS simulation and OVITO visualization: 3C-SiC, Fe, and W

### Run
```py
python3 run.py Fe --runs 1 --np 4
```

### Figures
```py
python3 analysis/thermo.py lammps/outputs/log.run_Fe_cascade_1 --outdir figures/thermo
python3 analysis/evolution.py lammps/outputs/traj_Fe_spike_1.lammpstrj
    --reference lammps/structures/perfect_lattice_Fe.data --out figures/defects/Fe_run1.png
python3 analysis/render.py lammps/outputs/traj_Fe_spike_1.lammpstrj
    --reference lammps/structures/perfect_lattice_Fe.data --material Fe --energy "10 keV"
```

File: wk2-opticalmicroscope/results/extras/rdf_10x.csv
r_um,VC-SiC-40pct,VC-SiC-40pct-Cf-100pct,WC-SiC-40pct-Cf-100pct,WC-SiC-Cf,WC-ZrC-Ta-Cf
1.00,0.0000,0.2134,0.0000,0.0000,0.0000
3.00,0.6602,2.9866,0.6657,1.6237,2.2836
5.00,2.4139,3.9469,1.1092,1.2327,2.7539
7.00,2.1860,2.3164,1.0997,1.9253,2.9166
9.00,2.2099,3.4489,1.1412,1.2095,4.0574
11.00,1.7567,2.1382,1.0298,1.2697,1.3378
13.00,1.7865,2.4944,1.0937,1.2180,1.9947
15.00,1.0896,2.4782,1.0396,0.9794,1.5559
17.00,1.3906,1.7255,1.1982,1.0141,2.2217
19.00,1.2442,1.8667,1.0208,0.8835,1.7090
21.00,1.4098,2.3237,0.9817,0.8047,1.7835
23.00,1.8222,1.4702,1.1075,1.1435,1.9488
25.00,1.3075,1.9968,0.9745,0.7870,1.1021
27.00,1.4586,1.9042,0.9798,0.9586,1.5536
29.00,1.3335,1.4492,0.9404,0.9581,0.8865
31.00,1.5035,1.5123,0.9981,0.4936,1.5795
33.00,1.2347,1.6274,1.0486,0.9192,1.2875
35.00,1.1716,1.8956,0.9725,0.9452,1.1567
37.00,1.5200,1.4904,1.0500,0.8743,1.3812
39.00,1.2769,1.7217,1.0236,0.9779,1.0021
41.00,1.2716,1.6871,0.9517,1.0790,1.5599
43.00,1.2745,1.7414,1.0142,0.6959,1.2113
45.00,1.2406,1.7434,0.9643,0.7637,1.3196
47.00,1.0674,1.6033,1.0058,0.7654,1.0942
49.00,1.2908,1.4705,0.9005,1.0541,1.0293
51.00,1.2623,1.7746,0.8997,0.8801,1.0663
53.00,1.1032,1.7197,0.9761,1.0714,1.1323
55.00,1.1768,1.5418,1.0018,1.2021,0.8654
57.00,1.1732,1.5523,1.0368,0.6438,1.0437
59.00,1.1984,1.4102,1.0126,0.9825,1.1402
61.00,1.3224,1.4531,0.9592,1.0594,1.2582
63.00,1.1586,1.4019,1.0134,0.9117,1.3893
65.00,1.3402,1.3432,0.9174,0.9856,0.9529
67.00,1.1574,1.3668,0.9805,0.8868,1.1506
69.00,1.1944,1.4191,1.0302,1.1204,0.8593
71.00,1.0306,1.5954,0.9079,1.1011,1.1716
73.00,1.2026,1.4013,0.9519,0.8504,1.6497
75.00,1.3481,1.4755,0.9319,0.7802,1.1328
77.00,1.1468,1.0418,0.9529,0.7837,1.2554
79.00,1.2279,1.3569,0.9752,0.8340,1.1438
81.00,1.0074,1.2260,0.9775,0.9859,1.2712
83.00,1.1429,1.3282,0.9667,0.8594,1.1367
85.00,1.2035,1.0899,1.0421,0.9091,1.1789
87.00,1.2663,1.0158,1.0262,0.8939,1.0944
89.00,1.3174,1.2782,1.0254,0.8960,1.2864
91.00,1.2464,1.1522,0.9787,0.7671,1.2986
93.00,1.1739,1.3023,0.9893,1.0281,1.1498
95.00,1.3463,1.3181,1.0322,0.7590,1.2101
97.00,1.2317,1.2200,1.0459,0.7924,1.1882
99.00,1.2144,1.0193,0.9426,0.8271,1.4982

File: wk2-opticalmicroscope/results/extras/sizes_50x.csv
sample,image,class,n,d10,d25,d50,d75,d90,dmax
VC-SiC-40pct,Image1,pore,10,1.7292554150161492,1.780470286892152,1.821284771790802,1.8651256344092073,1.9464864012559504,2.1248952054300547
VC-SiC-40pct,Image1,fiber,6,3.7622011540861187,4.7313807400869665,5.709615979493492,13.481451904504006,16.50751012863571,17.05137373505743
VC-SiC-40pct,Image2,pore,11,1.6727810755082868,1.716539955348089,1.7802807743463755,1.830556394833566,1.9231569864201314,2.188731333309403
VC-SiC-40pct,Image2,fiber,0,0.0,0.0,0.0,0.0,0.0,0.0
VC-SiC-40pct-Cf-100pct,Image1,pore,0,0.0,0.0,0.0,0.0,0.0,0.0
VC-SiC-40pct-Cf-100pct,Image1,fiber,2,15.426313869463304,33.179480328745406,62.76809109421557,92.35670185968574,110.10986831896784,121.9453126251559
VC-SiC-40pct-Cf-100pct,Image2,pore,0,0.0,0.0,0.0,0.0,0.0,0.0
VC-SiC-40pct-Cf-100pct,Image2,fiber,16,3.6570360290206976,4.510579746403861,10.96741650805946,31.059624607651962,68.09762428193761,101.42508281870045
WC-SiC-40pct-Cf-100pct,Image1,pore,2,2.1838276257138127,2.1936308213933033,2.2099694808591206,2.226308140324938,2.2361113360044285,2.2426467997907555
WC-SiC-40pct-Cf-100pct,Image1,fiber,5,10.645141332588857,19.288069520476675,24.683432349666766,28.90432893820399,33.310527185841195,36.247992684266
WC-SiC-40pct-Cf-100pct,Image2,pore,3,1.8609704639989304,1.8903189461840353,1.93923308315921,1.9475501750890338,1.9525404302469282,1.9558672670188577
WC-SiC-40pct-Cf-100pct,Image2,fiber,7,14.612010785114865,26.566630366782295,41.70981852084735,53.91820115798723,56.933472054684245,58.15291363567762
WC-SiC-Cf,Image1,pore,6,1.6414046479527182,1.6817739137075218,1.7749389017269697,1.9571160279201183,2.4310874759916525,2.8619513146098363
WC-SiC-Cf,Image1,fiber,4,12.101086979267127,21.1109514725879,27.217656005442333,30.030005142342812,33.11002992294646,35.16337977668223
WC-SiC-Cf,Image2,pore,0,0.0,0.0,0.0,0.0,0.0,0.0
WC-SiC-Cf,Image2,fiber,0,0.0,0.0,0.0,0.0,0.0,0.0
WC-ZrC-Ta-Cf,Image1,pore,3,1.708214458126163,1.7547161071160193,1.832218855432447,2.017544514978856,2.128739910706701,2.202870174525265
WC-ZrC-Ta-Cf,Image1,fiber,10,3.710991023897489,3.8996955806244094,4.512548522119408,6.494797619664369,9.326321332436772,20.28580171026037
WC-ZrC-Ta-Cf,Image2,pore,2,1.740046985779879,1.750582146482167,1.768140747652647,1.785699348823127,1.7962345095254149,1.8032579499936068
WC-ZrC-Ta-Cf,Image2,fiber,23,3.77423680192083,4.229772373683419,5.478095681705032,7.53172664452814,12.728230330530042,27.484491332952434
